Repository: EmileAydar/Orowan-Project

# ArcelorMittal Project

This software engineering project is a partnership between **IMT Mines Alès** and **ArcelorMittal**,
a well-known company in the world of metallurgy.

It is a team project, we are using the SCRUM method, which is an Agile method. 
This method imposes rigor on the project's progress, with one meeting per week.

## CSV Files

Firstly, we set up a database using WampServer to store the data from the various CSV files.
Be carefull with float-type numbers, because the CSV float separator is '**,**' and the SQL separator is '**.**',
so you need to replace '**,**' per '**.**'.

For every SQL queries, we will use **PreparedStatement** to avoid usebug.

File: src/main/resources/fr/arcelormittal/Orowan/Sensors/1939351_F3.txt (part 2 of 2)
Lp.	MatID	xTime	xLoc	EnThick	ExThick	EnTens	ExTens	RollForce	FSlip	Daiameter	Rolled length for Work Rolls [m]	youngModulus	Backup roll dia.	Rolled length for Backup rolls	mu	torque	averageSigma	inputError	LubWFlUp	LubWFlLo	LubOilFlUp	LubOilFlLo	Work roll speed	
232	1939351	47.88	191.722	11.6835	8.1405	12.273	15.281	1193.95	7.5	796.36298	4103	216000	1501.276	1003729	0.251288847	40146.59824	179.5956637	100	2308.978	2254.947	10.852	11.793	4.369	 
233	1939351	48.104	192.713	11.7094	8.1179	12.27	14.747	1182.23	7.5	796.36298	4103	216000	1501.276	1003729	0.246201539	40229.45484	177.6192162	100	2302.968	2247.165	10.464	11.495	4.371	 
234	1939351	48.3	193.633	11.7103	8.1215	12.747	14.85	1185.35	7.3	796.36298	4103	216000	1501.276	1003729	0.233211599	41176.78155	181.6884869	100	2305.236	2247.674	10.101	10.91	4.368	 
235	1939351	48.51	194.552	11.7455	8.1145	13.055	15.103	1183.21	7.3	796.36298	4103	216000	1501.276	1003729	0.229533029	41428.77899	181.4631621	100	2330.247	2257.763	9.704	10.396	4.365	 
236	1939351	48.72	195.541	11.7786	8.0973	13.034	14.876	1182.15	7.4	796.36298	4103	216000	1501.276	1003729	0.231716812	41747.33771	179.1988881	100	2363.84	2272.316	8.755	9.867	4.362	 
237	1939351	48.916	196.459	11.7764	8.1088	12.879	15.003	1192.36	7.6	796.36298	4103	216000	1501.276	1003729	0.246882259	41198.8001	177.0910285	100	2384.71	2280.078	8.151	9.522	4.358	 
238	1939351	49.126	197.377	11.8013	8.1374	13.099	15.986	1211.05	7.6	796.36298	4103	216000	1501.276	1003729	0.246360182	41583.9838	180.4141009	100	2397.162	2284.887	7.869	8.996	4.356	 
239	1939351	49.336	198.364	11.8061	8.1625	13.709	16.816	1233.11	7.5	796.36298	4103	216000	1501.276	1003729	0.241741036	42891.41556	185.7943957	100	2398.358	2285.008	7.526	8.413	4.353	 
240	1939351	49.546	199.351	11.8074	8.1699	14.432	16.761	1240.32	7.6	796.36298	4103	216000	1501.276	1003729	0.253165303	42698.10585	184.4201928	100	2388.979	2284.953	7.427	8.146	4.35	 
241	1939351	49.742	200.267	11.7883	8.1669	15.593	16.773	1237.27	7.9	796.36298	4103	216000	1501.276	1003729	0.297590197	42977.12766	174.4637891	100	2366.815	2275.265	6.946	7.501	4.355	 
242	1939351	49.952	201.255	11.7677	8.1632	16.683	17.088	1228.84	7.5	796.36298	4103	216000	1501.276	1003729	0.257637018	43000.84764	183.9781324	100	2343.549	2265.774	6.53	7.378	4.359	 
243	1939351	50.162	202.174	11.7588	8.169	17.264	16.751	1237.98	7.6	796.36298	4103	216000	1501.276	1003729	0.274135808	43534.17996	181.6668991	100	2326.57	2260.349	5.982	7.193	4.369	 
244	1939351	50.372	203.094	11.7549	8.1692	16.625	16.192	1234.92	7.5	796.36298	4103	216000	1501.276	1003729	0.263326713	43308.99038	183.5716641	100	2317.989	2258.118	4.86	6.432	4.369	 
245	1939351	50.582	204.013	11.767	8.1776	15.99	15.723	1244.59	7.7	796.36298	4103	216000	1501.276	1003729	0.284413949	43487.96045	179.1269046	100	2316.907	2262.783	2.81	5.735	4.37	 
246	1939351	50.778	205.004	11.7452	8.1937	14.652	15.385	1262.33	7.9	796.36298	4103	216000	1501.276	1003729	0.321521182	43323.75079	174.1418653	100	2335.652	2273.452	1.34	5.212	4.37	 
247	1939351	50.988	205.924	11.7586	8.2146	13.359	15.496	1282.12	7.8	796.36298	4103	216000	1501.276	1003729	0.295808365	43304.18152	181.4411428	100	2372.792	2283.057	0.689	3.845	4.367	 
248	1939351	51.198	206.914	11.7703	8.2246	12.139	16.108	1292.75	8	796.36298	4103	216000	1501.276	1003729	0.321249025	42941.33125	177.3232323	100	2399.017	2294.744	0.497	1.981	4.363	 
249	1939351	51.394	207.762	11.7772	8.2238	11.506	16.482	1293.42	8	796.36298	4103	216000	1501.276	1003729	0.309882814	42626.38123	179.1180267	100	2417.636	2299.433	0.438	1.019	4.362	 
250	1939351	51.604	208.751	11.7917	8.2117	12.542	17.303	1281.5	8	796.36298	4103	216000	1501.276	1003729	0.303275183	42632.26006	178.881795	100	2418.739	2294.321	0.355	0.586	4.363	 
251	1939351	51.814	209.67	11.8042	8.1827	13.268	17.305	1255.63	7.9	796.36298	4103	216000	1501.276	1003729	0.280546177	42402.50927	179.6486177	100	2399.511	2287.556	0.341	0.408	4.372	 
252	1939351	52.01	210.662	11.7943	8.1691	13.277	16.037	1243.26	7.7	796.36298	4103	216000	1501.276	1003729	0.262004233	42423.38717	182.0245507	100	2373.287	2284.789	0.339	0.35	4.378	 
253	1939351	52.22	211.584	11.7964	8.1548	13.674	15.457	1232.85	7.8	796.36298	4103	216000	1501.276	1003729	0.273806419	42529.16629	177.2208636	100	2342.238	2282.174	0.339	0.34	4.38	 
254	1939351	52.43	212.506	11.7866	8.1439	13.509	15.783	1229.73	7.9	796.36298	4103	216000	1501.276	1003729	0.282412673	42262.81361	174.6863269	100	2320.008	2270.917	0.339	0.339	4.384	 
255	1939351	52.64	213.429	11.7881	8.1521	13.421	15.29	1234.54	7.7	796.36298	4103	216000	1501.276	1003729	0.263029641	42493.8165	180.0371658	100	2315.987	2259.743	0.339	0.339	4.384	 
256	1939351	52.85	214.423	11.7967	8.1654	13.489	15.263	1240.15	7.7	796.36298	4103	216000	1501.276	1003729	0.264987351	42680.73252	180.5349271	100	2315.724	2257.138	0.339	0.339	4.379	 
257	1939351	53.046	215.345	11.8056	8.1739	13.844	16.132	1247.2	7.8	796.36298	4103	216000	1501.276	1003729	0.274796308	42798.4146	179.5299678	100	2322.839	2259.239	0.339	0.339	4.38	 
258	1939351	53.256	216.267	11.8089	8.1698	15.021	16.299	1242.04	7.8	796.36298	4103	216000	1501.276	1003729	0.279047324	43140.16592	178.2995744	100	2347.536	2268.014	0.339	0.339	4.378	 
259	1939351	53.466	217.26	11.8232	8.1607	15.717	16.291	1237.44	7.8	796.36298	4103	216000	1501.276	1003729	0.278307259	43444.48817	177.5421218	100	2372.939	2279.002	0.339	0.339	4.382	 
260	1939351	53.676	218.182	11.8365	8.1529	15.379	16.391	1235.56	7.7	796.36298	4103	216000	1501.276	1003729	0.261858132	43353.36027	180.584038	100	2391.43	2286.691	0.339	0.339	4.384	 
261	1939351	53.886	219.105	11.8292	8.1525	15.046	16.617	1239.18	7.8	796.36298	4103	216000	1501.276	1003729	0.270246723	43208.11426	179.0054164	100	2396.396	2291.99	0.339	0.339	4.384	 
262	1939351	54.096	220.099	11.8471	8.1696	13.966	15.635	1248.43	8	796.36298	4103	216000	1501.276	1003729	0.295219492	43317.05607	173.6097444	100	2401.208	2294.161	0.339	0.339	4.381	 
263	1939351	54.306	221.021	11.8573	8.1873	13.207	15.35	1267.16	8	796.36298	4103	216000	1501.276	1003729	0.294833657	43626.4319	175.858119	100	2399.299	2290.375	0.339	0.339	4.38	 
264	1939351	54.502	221.944	11.8528	8.2202	8.5	14.92	1305.83	8.2	796.36298	4103	216000	1501.276	1003729	0.310335091	42697.76868	176.233569	100	2387.288	2287.69	0.339	0.339	4.383	 
265	1939351	54.712	222.865	11.8491	8.2442	7.301	15.356	1327.97	8.1	796.36298	4103	216000	1501.276	1003729	0.290541677	42559.52335	183.6487378	100	2369.981	2279.999	0.339	0.339	4.362	 
266	1939351	54.922	223.854	11.8345	8.2426	10.739	16.903	1322.86	8.3	796.36298	4103	216000	1501.276	1003729	0.37319121	43373.69405	171.7971678	100	2347.301	2271.958	0.339	0.339	4.362	 
267	1939351	55.132	224.772	11.8271	8.2456	13.227	17.475	1324.05	8.2	796.36298	4103	216000	1501.276	1003729	0.368478784	44247.4314	174.0393899	100	2328.587	2268.124	0.339	0.339	4.368	 
268	1939351	55.342	225.692	11.8226	8.2436	15.297	17.367	1323.79	7.9	796.36298	4103	216000	1501.276	1003729	0.308831482	45128.01668	184.564256	100	2321.817	2265.951	0.339	0.339	4.372	 
269	1939351	55.552	226.684	11.8365	8.2367	15.579	17.051	1319.73	8	796.36298	4103	216000	1501.276	1003729	0.327000733	45360.82297	179.9696763	100	2324.268	2264.682	0.339	0.339	4.379	 
270	1939351	55.748	227.606	11.8194	8.2409	13.34	15.926	1329.77	8.1	796.36298	4103	216000	1501.276	1003729	0.351008846	44903.77755	176.5968678	100	2327.156	2264.722	0.339	0.339	4.377	 
271	1939351	55.944	228.527	11.828	8.2539	10.49	15.08	1347.12	8.2	796.36298	4103	216000	1501.276	1003729	0.365865432	44445.45673	175.404719	100	2333.635	2268.227	0.339	0.339	4.37	 
272	1939351	56.154	229.447	11.9177	8.287	6.876	15.796	1387.88	8.2	796.36298	4103	216000	1501.276	1003729	0.300691211	44296.80509	188.2473071	100	2348.485	2276.45	0.339	0.339	4.364	 
273	1939351	56.364	230.364	11.9291	8.3172	2.432	16.673	1426.75	8.8	796.36298	4103	216000	1501.276	1003729	0	0	0	100	2369.458	2285.377	0.339	0.339	4.359	 
274	1939351	56.56	231.352	11.9767	8.3368	0.481	16.422	1452.43	8.7	796.36298	4103	216000	1501.276	1003729	0	0	0	100	2375.986	2290.798	0.339	0.339	4.352	 
275	1939351	56.77	232.268	11.9868	8.3268	0.44	16.458	1450.74	8.8	796.36298	4103	216000	1501.276	1003729	0	0	0	100	2384.613	2297.794	0.339	0.339	4.351	 
276	1939351	56.98	233.184	12.0036	8.2813	4.615	16.865	1411.4	8.2	796.36298	4103	216000	1501.276	1003729	0.261122207	44369.68974	197.4165951	100	2394.58	2305.426	0.339	0.339	4.356	 
277	1939351	57.176	234.103	12.0033	8.2595	11.918	15.839	1386.55	8	796.36298	4103	216000	1501.276	1003729	0.274347349	47234.35705	193.3474787	100	2401.68	2304.144	0.339	0.339	4.374	 
278	1939351	57.4	235.096	12.0235	8.2232	10.109	13.236	1356.49	8.2	796.36298	4103	216000	1501.276	1003729	0.288560534	46613.46536	182.4367251	100	2393.321	2295.786	0.339	0.339	4.386	 
279	1939351	57.596	236.021	12.0007	8.2297	2.489	8.747	1376.81	8.4	796.36298	4103	216000	1501.276	1003729	0.301224413	45058.32558	177.697667	100	2376.404	2287.331	0.339	0.339	4.403	 
280	1939351	57.806	236.945	11.9551	8.2136	0.433	6.108	1352.76	8.3	796.36298	4103	216000	1501.276	1003729	0.290771427	43976.61349	175.8973232	100	2349.95	2281.053	0.339	0.339	4.375	 
281	1939351	58.016	237.937	11.9203	8.2348	0.082	7.167	1374.76	8.4	796.36298	4103	216000	1501.276	1003729	0.322891716	43861.5149	174.2979715	100	2324.43	2276.899	0.339	0.339	4.37	 
282	1939351	58.212	238.856	11.9056	8.2591	0.014	8.943	1389.79	8.6	796.36298	4103	216000	1501.276	1003729	0	0	0	100	2311.596	2273.689	0.339	0.339	4.364	 
283	1939351	58.422	239.845	11.8889	8.261	0.003	11.261	1395.56	8.3	796.36298	4103	216000	1501.276	1003729	0.293222183	42877.76817	185.8125864	100	2313.062	2267.788	0.339	0.339	4.344	 
284	1939351	58.646	240.752	11.8937	8.2078	0	15.672	1342.14	8.4	796.36298	4103	216000	1501.276	1003729	0.263224239	40281.80439	185.8063358	100	2320.537	2259.77	0.339	0.339	4.274	 
285	1939351	58.842	241.649	11.8984	8.1783	0	17.62	1339.29	8.4	796.36298	4103	216000	1501.276	1003729	0.247149521	39853.20125	189.1577759	100	2327.204	2259.758	0.339	0.339	4.248	 
286	1939351	59.052	242.543	11.8809	8.2069	0	14.53	1361.9	8.6	796.36298	4103	216000	1501.276	1003729	0.306287542	41167.81711	178.1867798	100	2332.31	2269.373	0.339	0.339	4.246	 
287	1939351	59.262	243.437	11.8945	7.7511	0	4.6	1187.45	7.6	796.36298	4103	216000	1501.276	1003729	0.183437444	41814.96944	170.6453383	100	2346.739	2279.134	0.339	0.339	4.265
